Repository: erindunigan2-coder/FINAL-Posters

# Plating Posters Inc

The largest educational poster library for the metal finishing industry. **721 unique posters** (English) across 9 major process categories — with Spanish editions planned to double that total. Each poster is a boardroom-quality technical reference designed for plating shops, labs, and training programs.

## Scope

| Category | Clusters | Posters | Poster Range |
|---|---|---|---|
| Electroplating | 15 | 112 | 39-150 |
| Conversion Coating | 8 | 64 | 151-214 |
| Electroless Plating | 8 | 64 | 215-278 |
| Anodizing | 8 | 64 | 279-342 |
| Chemical Treatment | 8 | 56 | 343-398 |
| Specialty & Advanced | 8 | 80 | 399-478 |
| Thermal Spray | 8 | 80 | 479-558 |
| Diffusion & Heat Treatment | 10 | 90 | 559-648 |
| Painting & Coating | 8 | 73 | 649-721 |
| Series 1 (Conceptual) | — | 38 | 1-38 |
| **Total** | **81** | **721** | |

Each cluster covers one plating/coating process end-to-end — from cleaning and activation through plating, rinsing, and post-treatment. Every poster in a cluster is a standalone reference for that specific stage.

## Repository Structure

```
/                           Root — Construction Workups (CW) and Generation Prompts (GP)
/Claude Design Output/      Design system spec + rendered HTML posters
/Research Briefs/           Watson technical research briefs (source data for all posters)
/Additional Poster Ideas/   Category-level poster idea lists
/Archive/                   Superseded versions
```

## File Types

- **Construction Workup (CW):** Content planning document specifying poster layout, zone content, typography, technical data, and visual element descriptions. One per poster. This is the blueprint.
- **Generation Prompt (GP):** Engineered Claude prompt that transforms a CW into the final HTML poster artifact. One per poster.
- **Research Brief:** Technical reference document per process category, sourced from industry literature (Metal Finishing Guidebook, ASTM standards, NASF/AES publications, supplier TDS). 12 briefs covering all 9 categories.
- **HTML Poster:** The final rendered poster output — self-contained HTML with print CSS.

## Design System

The canonical design spec is at:
`Claude Design Output/Plating Posters - Series Design Prompt.md`

All posters use:
- **Format:** HTML output, iOS 18 Liquid Glass aesthetic, 6-zone layout, print CSS
- **Palette:** Gunmetal Dark `#1A1F2E`, Amber `#E8A020`, Teal `#2EC4B6`, Emerald `#27AE60`, Coral `#E05C5C`
- **Typography:** Barlow Condensed ExtraBold (headers) / Inter (body) / JetBrains Mono (data)
- **Editions:** Dark (flagship) + Light (accessible print)
- **Sizes:** 24x36" (print), 18x24" (compact), Digital

## Pipeline

```
Watson (research) --> Tyler (validation) --> Alaina (CW) --> Elara (GP) --> Claude Design (HTML)
```

## Current Status

- **Construction Workups:** 642 / 721 (79 in progress)
- **Generation Prompts:** 38 / 721
- **Rendered HTML:** 7 (Posters 24-30)
- **Research Briefs:** 12 / 12 (complete)
- **Tyler Validation:** 19+ clusters verified

---

*Plating Posters Inc — Drew Adkins*
*Educational posters for the metal finishing industry*
*2026*

File: FINAL Posters results/Al-Cu-Ag - 05 - TECHNICAL - First Zincate - EN - Light.html
Al-Cu-Ag Busbar — Step 05 First Zincate — Technical | Plating Posters Inc

Plating Posters Inc  ·  Al-Cu-Ag Busbar Series  ·  Step 05 of 19

  FIRST
ZINCATE

  Zinc Displacement Immersion — The Adhesion Foundation

  This is the most critical step in the entire 19-step process. The zinc layer bonds to aluminum; every layer above bonds to zinc. If the zincate fails, everything fails.

PP

  Plating Posters

  www.platingposters.com

01Clean
›

  02Rinse
›

  03Etch
›

  04Rinse
›

  05Zinc 1
›

  06Rinse
›

  07Strip
›

  08Rinse
›

  09Zinc 2
›

  10Rinse
›

  11Cu Str
›

  12Rinse
›

  13Cu Plt
›

  14Rinse
›

  15Ag Str
›

  16Ag Plt
›

  17Rinse
›

  18A-Tar
›

  19Dry

0.25–0.50 µm

Target Zinc Thickness — Thinner Is Better

  The zinc layer must be thin, uniform, and fully adherent. A thick or powdery zincate traps solution in the grain boundaries and causes blistering in every layer above. If you cannot see the underlying aluminum grain structure through the zinc, the deposit is too thick. Reduce immersion time.

Bath Chemistry Alkaline zincate immersion

Component	Concentration	Function	

Sodium Hydroxide (NaOH)	120–150 g/L (16–20 oz/gal)	Dissolves native Al₂O₃ to expose bare aluminum for zinc displacement	

  Zinc Oxide (ZnO)	20–30 g/L (2.7–4.0 oz/gal)	Zinc source — deposits by immersion (displacement) reaction	

  Rochelle Salt (KNaC₄H₄O₆)	45–55 g/L (6.0–7.3 oz/gal)	Complexing agent — controls zinc deposition rate and grain structure	

  Sodium Nitrate (NaNO₃)	1–2 g/L (optional)	Grain refiner — promotes finer, more uniform zinc deposit	

Operating Parameters Immersion process — no current

Parameter	Value	Notes	

Temperature	18–27°C (65–80°F)	Room temperature — no heating required	

  Immersion Time	30–60 seconds	Shorter for fine-grained alloys; longer only if coverage is incomplete	

  Agitation	Mild mechanical or part movement	Gentle — excessive agitation disrupts uniform zinc deposition	

  Appearance (Good)	Uniform medium-gray	Even color, no dark spots, no bare areas, no powdery deposit	

  Deposit Thickness	0.25–0.50 µm	Thinner is better — thick zincate = adhesion failure	

  pH	>13	Strongly alkaline — NaOH maintained at operating range	

Displacement Reaction Mechanism

  Zincate is an immersion (electroless displacement) process, not an electroplating process. Aluminum is more active than zinc in the EMF series. When bare aluminum contacts the alkaline zincate solution, Al dissolves as aluminate and zinc ions in solution deposit as metallic zinc on the surface: 2Al + 3Zn(OH)₄²⁻ → 2Al(OH)₄⁻ + 3Zn. The reaction is self-limiting — once the aluminum surface is fully covered with zinc, the driving force stops. This is why thicker is NOT better: extended immersion produces a loose, powdery outer layer that has no adhesion value.

Displacement Reaction Sequence Immersion mechanism — no external current

Good Zincate Appearance

  Uniform medium-gray coating across all surfaces. Grain structure of the underlying aluminum may be faintly visible through the zinc. No dark spots (over-deposition). No bare patches (oxide not fully removed). No powdery residue (over-immersion).

  Water-break free — rinse water should sheet uniformly off the zincated surface.

Bad Zincate — Stop and Investigate

  Dark or black spots indicate contaminated bath (Fe, Cu drag-in) or localized oxide remaining from inadequate etch. Bare areas mean oxide was not removed in Step 3. Powdery or thick deposit means over-immersion or bath out of balance. Any of these conditions will cause adhesion failure in copper and silver layers above.

  If zincate is non-uniform: strip in 50% HNO₃, re-etch, re-zincate. Do not proceed.

Troubleshooting Zincate station issues

Dark or Black Spots

  Metallic contamination in zincate bath (iron or copper drag-in from upstream tanks). Carbon-treat the bath. Check rinse integrity between etch and zincate. Verify no cross-contamination from acid zone.

Bare Areas / Incomplete Coverage

  Oxide not fully removed in Step 3 (etch). Re-etch the part. Verify etch concentration and immersion time. Check that parts did not dry between etch, rinse, and zincate.

Powdery / Thick Deposit

  Over-immersion (too long in the zincate). Reduce time toward 30 seconds. Also check NaOH and ZnO concentrations — high ZnO relative to NaOH accelerates deposition.

Copper or Silver Peels Later

  Zincate adhesion failure propagating upward. Verify double-zincate was performed (Steps 5–7–9). Check that first zincate was thin and uniform. Confirm hot entry on copper strike (Step 11).

⚠ Safety

  Zincate solution is strongly alkaline (NaOH 120–150 g/L, pH >13). Causes severe chemical burns on contact. Wear face shield, chemical-resistant gloves, apron, and rubber boots. If solution contacts skin, flush immediately with water for 15 minutes. Eye contact is a medical emergency — flush with water and seek immediate medical attention. Maintain slot ventilation on the zincate tank.

Technical reference only. Verify all parameters against your chemistry supplier’s TDS, customer specifications, and applicable regulatory requirements before production use.

  Step 05 — First Zincate — Al → Cu → Ag Busbar Plating Series

  Plating Posters Inc · Metal Finishing Reference Series · PP-05-T / v1.0 / 2026

Edition
  Dark
  Light

Print / PDF
